Repository: nikhilmn15/BatteryTests

# Li-ion Battery Degradation Pipeline

## Introduction

This project estimates a lithium-ion battery's **State of Health (SOH)**,
**Remaining Useful Life (RUL)**, and whether it **needs replacement**, using
only indirect behavioral signals from its charge/discharge cycling data and
never the raw capacity readings that would make the problem trivial and introduce the issue of data leakage. It also
includes an **anomaly detector** (flags corrupted or out-of-distribution
cycles) and **unsupervised clustering** (groups cycles into Healthy /
Transitional / Critical degradation stages), all wrapped in an **LLM agent**
that answers natural-language questions about a battery's condition.

The project went through two full iterations: an initial V1 data leakage affected version and
then rebuilt as V2 with all the issues fixed and using indirect signals to train the models.
Several real bugs such as data leakage, a flawed RUL formula, a clustering bug were
found and fixed along the way.

This project was made only following the motivation to learn more about ML. Even though this was the
reason for the project, it still functions quite well and infact matches better complex models in 
terms of performance. The most important lesson for me was using a data centric apporoach 
in the project over a model-centric one.

Something worth noting is that there was a V0 before all of this using NASA's data on kaggle instead. However the small size of the dataset especially with only 2000 rows was not enough to train the model to be accurate as this problem statement often has a lot of variation and noise which can only be fixed with more data or extremely complex algos which i had no knowledge of.

## Architecture
Raw cycle data flows through a feature pipeline into two guardrail/insight
components (anomaly detection, clustering) and three supervised predictors
(SOH, RUL, replacement), all of which feed into an LLM agent that combines
them into one natural-language answer.

## Data

**Source:** [Kaggle -- Lithium-Ion Battery Cycle Life Time Series Dataset](https://www.kaggle.com/datasets/solitaryseeker/lithium-ion-battery-cycle-life-time-series-dataset)
(originally from the MIT/Stanford/Toyota fast-charging battery aging study).

- **140 batteries**, 114,598 raw cycles total
- Multiple fast-charging protocols (single-step and two-step CC-CC-CV),
  producing genuinely different absolute charge-time/resistance scales per
  battery- a key reason features are ratio-normalized.
- Per-cycle fields: `IR` (internal resistance), `QC`/`QD` (charge/discharge
  capacity), `Tavg`/`Tmin`/`Tmax`, `chargetime`, plus per-battery protocol
  parameters `C1`/`Q1`/`C2` and the recorded `cycle_life`
- Cycle life ranges from 148 to 2,237 cycles across the fleet with large
  genuine heterogeneity and not noise.

## Models Used

| Component | Algorithms compared | Best |
|---|---|---|
| SOH regressor | Linear Regression, Random Forest, Gradient Boosting | Gradient Boosting |
| RUL regressor | Linear Regression, Random Forest, Gradient Boosting | Gradient Boosting |

## Sample Output

```
$ py agent/agent.py b1c5 "What is the condition of the battery?"

--- Raw pipeline output for b1c5 ---
  Battery ID: b1c5
  Cycles Run: 1073
  SOH: 0.8187
  RUL Cycles: 11.3
  Replacement Condition: False
  Probability of Replacement: 0.04
  Extent of Degradation: Critical
  Anomalous Behaviour: True
  Anomaly Score: -0.0361
  Rule Violations: False
  Variable Anomalies: [{'feature': 'chargetime_ratio', 'z_score': 5.01}, {'feature': 'IR_ratio', 'z_score': 3.9}, {'feature': 'Tmax', 'z_score': 1.18}]

--- Agent's answer ---
The battery b1c5 is currently exhibiting anomalous behavior, meaning this cycle's readings are statistically unusual compared to the training fleet. The primary reasons for this anomaly are elevated chargetime_ratio (z-score: 5.01), IR_ratio (z-score: 3.9), and Tmax (z-score: 1.18). Due to this anomaly, the following predictions for SOH, RUL, and replacement may be less trustworthy for this specific reading.

Despite the anomaly, the current assessment indicates:
*   **State of Health (SOH):** 81.87% of its rated capacity.
*   **Remaining Useful Life (RUL):** Approximately 11.3 cycles.
*   **Degradation Stage:** The battery is classified as being in a Critical degradation stage, based on unsupervised clustering of its feature values.
*   **Replacement Recommendation:** Replacement is currently *not* recommended by the model, with a confidence of 96%.

It's important to note that while the degradation stage is 'Critical,' the replacement model does not yet recommend replacement. These two signals answer different questions: 'Critical' indicates the battery's operating parameters are in a highly degraded cluster, while the replacement recommendation is based on a predictive model for end-of-life criteria, which in this case does not trigger replacement yet.

Executed.
```

File: notebooks/01_eda.ipynb
# Data Analysis of the MIT-LI-ion Battery Dataset

Rough overview of the raw dataset, before/after cleaning, and the engineered feature/label table produced by `loader.py` and `features.py`.

Source: Kaggle "Lithium-Ion Battery Cycle Life Time Series Dataset". It has 140 batteries with fast-charging protocols, cycled to end of life.

## 1. Setup

```
import sys
sys.path.append('../V2/source')
import pandas as pd
import matplotlib.pyplot as plt

from loader import load_raw, clean_data
from features import build_feature_table, add_labels

pd.set_option('display.max_columns', 15)
pd.set_option('display.width', 130)
```

## 2. Raw data -- shape and structure

```
raw = load_raw('../data/raw/Lithium-Ion Battery Cycle Life.csv')
print(raw.shape)
raw.head(3)
```

(114738, 13)

         IR        QC        QD       Tavg       Tmin       Tmax  chargetime  cycle battery_id  cycle_life   C1    Q1   C2
0  0.000000  0.000000  0.000000   0.000000   0.000000   0.000000    0.000000    1.0       b1c0      1190.0  3.6  80.0  3.6
1  0.016742  1.071042  1.070689  31.875011  29.566130  35.652016   13.341250    2.0       b1c0      1190.0  3.6  80.0  3.6
2  0.016724  1.071674  1.071900  31.931490  29.604385  35.692978   13.425777    3.0       b1c0      1190.0  3.6  80.0  3.6

Notice row 0 (cycle 1): every reading is exactly `0.0`. This is a real sensor handshake artifact present across nearly all batteries -`clean_data()` drops cycle 1 for this reason so as to prevent data leakage

```
cleaned = clean_data(raw)
print(cleaned.shape, '|', cleaned.battery_id.nunique(), 'batteries')
cleaned.groupby('battery_id').size().describe()
```

(114598, 13) | 140 batteries

count     140.000000
mean      818.557143
std       354.082608
min       169.000000
25%       529.750000
50%       786.000000
75%      1001.750000
max      2236.000000
dtype: float64

## 3. Capacity fade curves -- the core degradation signal

```
import numpy as np
sample_ids = ['b1c0','b1c1','b2c2','b3c0','b1c10']
fig, ax = plt.subplots(figsize=(9,5))
colors = plt.cm.tab10(np.linspace(0,1,len(sample_ids)))
for bid, c in zip(sample_ids, colors):
    b = cleaned[cleaned.battery_id==bid].sort_values('cycle')
    ax.plot(b.cycle, b.QD, label=bid, color=c, linewidth=1)
ax.set_xlabel('Cycle'); ax.set_ylabel('QD (discharge capacity, Ah)')
ax.set_title('Capacity fade curves -- sample of 5 batteries')
ax.legend(); ax.grid(alpha=0.3)
plt.show()
```

Very different fade rates and lifetimes across batteries as this dataset spans multiple fast-charging protocols, which is exactly why features are ratio-normalized against each battery's own baseline rather than compared on absolute scale.

## 4. Cycle-life distribution across the fleet

```
life = cleaned.groupby('battery_id')['cycle_life'].first()
fig, ax = plt.subplots(figsize=(8,5))
ax.hist(life, bins=30, color='#2a78d6', edgecolor='white')
ax.set_xlabel('cycle_life (total cycles to EOL)'); ax.set_ylabel('number of batteries')
ax.set_title('Distribution of battery cycle life (n=140)')
ax.grid(alpha=0.3, axis='y')
plt.show()
life.describe()
```

count     140.000000
mean      811.814286
std       361.979303
min       148.000000
25%       501.250000
50%       788.000000
75%      1003.750000
max      2237.000000
Name: cycle_life, dtype: float64

Huge spread as some batteries fail in ~150 cycles, others last 2,200+. This is a normal phenomena and not noise unlike faulty value cases. RUL is defined directly from each battery's own `cycle_life` (`rul_cycles = cycle_life - cycle`), so this spread is exactly what the RUL regressor has to learn to predict from behavioral signals alone.

## 5. Engineered features + labels

```
feats = add_labels(build_feature_table(cleaned))
print(feats.shape)
feats.columns.tolist()
```

(114598, 21)

['IR',
 'QC',
 'QD',
 'Tavg',
 'Tmin',
 'Tmax',
 'chargetime',
 'cycle',
 'battery_id',
 'cycle_life',
 'C1',
 'Q1',
 'C2',
 'is_capacity_anomaly',
 'capacity_rated',
 'IR_ratio',
 'chargetime_ratio',
 'is_ratio_anomaly',
 'soh',
 'rul_cycles',
 'needs_replacement']

## 6. Data quality- flags working as designed

```
print('RAW (unfiltered) soh max:', feats.soh.max())

clean_view = feats[(~feats.is_capacity_anomaly) & (~feats.is_ratio_anomaly)]
print('CLEAN (filtered)  soh max:', clean_view.soh.max())
print()
print(f'Flagged is_capacity_anomaly: {feats.is_capacity_anomaly.sum()} rows')
print(f'Flagged is_ratio_anomaly:    {feats.is_ratio_anomaly.sum()} rows')
print(f'Total: {len(feats)} | Clean usable: {len(clean_view)}')
```

RAW (unfiltered) soh max: 2.6995100869705375
CLEAN (filtered)  soh max: 1.0065354171610572

Flagged is_capacity_anomaly: 2951 rows
Flagged is_ratio_anomaly:    14 rows
Total: 114598 | Clean usable: 111640

**Why the raw max is 2.70:** a handful of individual cycles have corrupted `QD` readings (e.g. one isolated spike in `b1c0`as we can see from above graph). These are real sensor glitches, not real capacity jumps. The MAD-based outlier check in `features.py` correctly catches these and so `capacity_rated` never gets contaminated by them, and downstream model training excludes them entirely. The raw table intentionally keeps the flagged rows' original (weird-looking) values visible rather than silently clipping them. Instead the flag is the mechanism that protects training.

## 7. Label distributions

```
clean_view[['soh','rul_cycles','needs_replacement']].describe()
```

                 soh     rul_cycles  needs_replacement
count  111640.000000  111640.000000      111640.000000
mean        0.962480     475.489663           0.006736
std         0.045511     372.181835           0.081796
min         0.760990       0.000000           0.000000
25%         0.949235     193.000000           0.000000
50%         0.979459     401.000000           0.000000
75%         0.994684     676.000000           0.000000
max         1.006535    2235.000000           1.000000

**Key things worth rememberingg**:
- `needs_replacement` is severely imbalanced (~0.67% positive)- This is a skewed dataset and hence F1 is a much more important metric.Especially recall as we would rather want the model to have false positives than yield false negatives which means higher recall than precision,
- `soh` correctly bounded [0,1] only in the clean view. We need to always check our 2 anomaly flags before using that data in training our models.
- Battery-level heterogeneity is large. GroupKFold (grouped by `battery_id`) is very very crucial as a random 80/20 split would make it such that the same battery might appear in both test and training of the models. Instead we leave some entire batteries out to make our models a tad bit more accurate at the least to generalise to variance or new data(same thing)

## 8. Summary

- 140 batteries, 114,598 raw cycles. This is a huge diversity in fast-charging protocol and resulting cycle life which varies a lot (148 to 2,237 cycles). This gives us a varying dataset that can help us train a much more accurate and practical model
- Two independent data-quality issues found and handled: isolated `QD` sensor glitches (MAD-based flag, 2,951 rows) and rare extreme `chargetime`/`IR` ratio spikes (14 rows). Both excluded from training to keep the data as clean and reliable as possible
- Labels (`soh`, `rul_cycles`, `needs_replacement`) computed directly and transparently. No leakage and no indirect formulae to derive them unlike V1 which is extremely inaccurate with variance due to RUL=15000-Cycle Last. This is because V1 faced an issue where we replaced the blown up RUL predictions by a upper cap of 15000 assuming every battery eventually ends at 15k cycles.

File: notebooks/03_regressors.ipynb
# SOH & RUL Regressors

The two regression components of the pipeline. Covers algorithm comparison, why Gradient Boosting won both, feature importances, and honest predicted-vs-true plots on genuinely held-out batteries.

## 1. Setup

```
import sys
sys.path.append('../V2/source')
import numpy as np
import matplotlib.pyplot as plt
import models

df = models.load_clean_data()
data = models.get_model_data(df)
print(f"{len(data)} rows, {data.battery_id.nunique()} batteries")
print("Model features:", models.MODEL_FEATURES)
```

111640 rows, 140 batteries
Model features: ['IR_ratio', 'chargetime_ratio', 'Tavg', 'Tmin', 'Tmax', 'C1', 'Q1', 'C2']

## 2. Algorithm comparison:

Grouped by `battery_id` so no battery's cycles leak across train/test. This split matters as the model would instead remember the battery trends than the degradation trends and corrrectly predict values in test set giving a very optimistic R2 or accuracy score.

```
soh_results, soh_best = models.train_soh(df)
```


=== SOH regressor (GroupKFold, 5 folds) ===
LinearRegression   RMSE=0.0279  MAE=0.0203  R2=0.6151
RandomForest       RMSE=0.0153  MAE=0.0101  R2=0.8849
GradientBoosting   RMSE=0.0149  MAE=0.0103  R2=0.8919
Best: GradientBoosting

```
rul_results, rul_best = models.train_rul(df)
```


=== RUL regressor (GroupKFold, 5 folds, n=111640) ===
LinearRegression   RMSE=315.06  MAE=236.12  R2=0.2814
RandomForest       RMSE=241.66  MAE=151.36  R2=0.5713
GradientBoosting   RMSE=229.19  MAE=154.44  R2=0.6161
Best: GradientBoosting

**Why Gradient Boosting wins both and why Linear Regression is so far behind (especially RUL):** The relationship between `chargetime_ratio`/`IR_ratio` and remaining life almost certainly isn't linear -- degradation accelerates non-linearly as a cell nears end-of-life seen via the knee point. Tree-based ensembles capture that curvature naturally. A linear model is structurally unable to regardless of how much data it sees.

## 3. Feature importance -- which signals actually drive each prediction

```
import joblib
soh_bundle = joblib.load('../V2/models/soh.pkl')
rul_bundle = joblib.load('../V2/models/rul.pkl')

print("SOH feature importances:")
for f, imp in sorted(zip(soh_bundle['features'], soh_bundle['model'].feature_importances_), key=lambda x: -x[1]):
    print(f"  {f:18s} {imp:.4f}")
```

SOH feature importances:
  chargetime_ratio   0.5994
  IR_ratio           0.2850
  Tmin               0.0697
  C2                 0.0169
  Q1                 0.0112
  C1                 0.0111
  Tmax               0.0040
  Tavg               0.0026

```
print("RUL feature importances:")
for f, imp in sorted(zip(rul_bundle['features'], rul_bundle['model'].feature_importances_), key=lambda x: -x[1]):
    print(f"  {f:18s} {imp:.4f}")
```

RUL feature importances:
  chargetime_ratio   0.4920
  IR_ratio           0.1879
  Q1                 0.1127
  C2                 0.0894
  Tmin               0.0501
  Tmax               0.0324
  Tavg               0.0264
  C1                 0.0092

**`chargetime_ratio` dominates both tasks** (60% of SOH's decision-making, 49% of RUL's) -consistent with the correlation analysis in the feature engineering notebook(where we compared raw vs ratio) `IR_ratio` is a strong second signal in both. Note RUL leans more on the protocol parameters (`Q1`, `C2`) than SOH does which makes some sense, since which charging protocol a battery uses is itself informative about how much life it's likely to have left independent of current degradation state.

## 4. Predicted vs. true -- on a genuinely held-out battery group

```
from sklearn.model_selection import GroupKFold
from sklearn.preprocessing import StandardScaler
from sklearn.ensemble import GradientBoostingRegressor

X = data[models.MODEL_FEATURES].values
groups = data['battery_id'].values
gkf = GroupKFold(n_splits=5)
tr, te = next(gkf.split(X, data['soh'].values, groups))

fig, (ax1, ax2) = plt.subplots(1, 2, figsize=(11,5))

scaler = StandardScaler(); Xtr, Xte = scaler.fit_transform(X[tr]), scaler.transform(X[te])
y_soh = data['soh'].values
m = GradientBoostingRegressor(n_estimators=100, max_depth=3, random_state=42)
m.fit(Xtr, y_soh[tr]); pred_soh = m.predict(Xte)
ax1.scatter(y_soh[te], pred_soh, s=2, alpha=0.15, color='#2a78d6')
ax1.plot([0.7,1.02],[0.7,1.02], color='#898781', linestyle='--', linewidth=1)
ax1.set_xlabel('True SOH'); ax1.set_ylabel('Predicted SOH')
ax1.set_title('SOH: predicted vs true (held-out fold)')
ax1.grid(alpha=0.3)

y_rul = data['rul_cycles'].values
m2 = GradientBoostingRegressor(n_estimators=100, max_depth=3, random_state=42)
m2.fit(Xtr, y_rul[tr]); pred_rul = m2.predict(Xte)
ax2.scatter(y_rul[te], pred_rul, s=2, alpha=0.15, color='#1baf7a')
ax2.plot([0,2200],[0,2200], color='#898781', linestyle='--', linewidth=1)
ax2.set_xlabel('True RUL (cycles)'); ax2.set_ylabel('Predicted RUL (cycles)')
ax2.set_title('RUL: predicted vs true (held-out fold)')
ax2.grid(alpha=0.3)
plt.tight_layout()
plt.show()
```

**Reading these honestly, not just admiring the diagonal trend:**
- SOH's scatter hugs the diagonal reasonably tightly which is consistent with R2=0.89.
- RUL's scatter is visibly noisier, especially at low true-RUL values exactly where accuracy matters most for a real replacement decision, and exactly where R2=0.62 (vs SOH's 0.89) should set our expectations. A predicted RUL of "200 cycles" here could plausibly mean anywhere from ~50 to ~350 in reality -- useful as a rough signal, not a number to plan a maintenance schedule around precisely.

## 5. Summary

- Gradient Boosting won both tasks over Linear Regression on RUL specifically. The non-linear "knee point" degradation is real in this dataset
- `chargetime_ratio` is the single most important feature for both tasks and thus validates the feature engineering decisions made in our second notebook.
- SOH (R2=0.89) is meaningfully more reliable than RUL (R2=0.62)
